Repository: PieterMostert/ceramicscalc

# ceramicscalc
PHP package for representing ceramics analyses, materials, and recipes.

## Structure

If any of the following are applicable to your project, then the directory structure should follow industry best practises by being named the following.

```
bin/        
config/
src/
tests/
vendor/
```

## Usage

Create a Primitive Material:
``` php
// Potash Feldspar
$percent = new PercentageAnalysis();
$percent->setOxide(Analysis::K2O, 16.92);
$percent->setOxide(Analysis::Al2O3, 18.32);
$percent->setOxide(Analysis::SiO2, 64.76);
$potash = new PrimitiveMaterial(1);
$potash->setName("Potash Feldspar");
$potash->setPercentageAnalysis($percent);
```
More Primitive Materials:
``` php
// Silica
$percent = new PercentageAnalysis();
$percent->setOxide(Analysis::SiO2, 100);
$silica = new PrimitiveMaterial(2);
$silica->setName("Silica");
$silica->setPercentageAnalysis($percent);

// Whiting
$percent = new PercentageAnalysis();
$percent->setOxide(Analysis::CaO, 56.10);
$percent->setLOI(43.90);
$whiting = new PrimitiveMaterial(3);
$whiting->setName("Whiting");
$whiting->setPercentageAnalysis($percent);

// Kaolin
$percent = new PercentageAnalysis();
$percent->setOxide(Analysis::Al2O3, 40.21);
$percent->setOxide(Analysis::SiO2, 47.29);
$percent->setLOI(12.50);
$kaolin = new PrimitiveMaterial(4);
$kaolin->setName("Kaolin");
$kaolin->setPercentageAnalysis($percent);
```

Create Composite Materials using Primitive Materials as components:
``` php
// Leach 4321
$leach4321 = new CompositeMaterial();
$leach4321->setName("Leach 4321");
$leach4321->addMaterial($potash, 40);
$leach4321->addMaterial($silica, 30);
$leach4321->addMaterial($whiting, 20);
$leach4321->addMaterial($kaolin, 10);

// Pinnell Clear
$pinnell = new CompositeMaterial();
$pinnell->setName("Pinnell Clear");
$pinnell->addMaterial($potash, 25);
$pinnell->addMaterial($silica, 35);
$pinnell->addMaterial($whiting, 20);
$pinnell->addMaterial($kaolin, 20);
```

Although component amounts usually add up to 100, this is not always the case:
``` php
// Pinnell Clear with amounts doubled
$pinnell = new CompositeMaterial();
$pinnell->setName("Pinnell Clear Doubled Amounts");
$pinnell->addMaterial($potash, 50);
$pinnell->addMaterial($silica, 70);
$pinnell->addMaterial($whiting, 40);
$pinnell->addMaterial($kaolin, 40);
```

Create a Composite Materials using other Composite Materials as components:
``` php
$leachPinnell = new CompositeMaterial();
$leachPinnell->setName("MIX of Leach 4321 and Pinnell Clear");
$leachPinnell->addMaterial($leach4321, 50);
$leachPinnell->addMaterial($pinnell, 50);
```

Create a Line Blend of two Materials:
``` php
$lineBlend = LineBlend::createLineBlend($leach4321, $pinnell, 10, 90, 10, 90, 10);
```

## Change log

Please see [CHANGELOG](CHANGELOG.md) for more information on what has changed recently.

## Testing

``` bash
$ composer test
```

## Credits

- [Derek Philip Au][link-author]
- [All Contributors][link-contributors]

File: data/primitive_materials.json (part 1 of 17)
[
  {
    "id": 15119,
    "parentId": null,
    "name": "Colemanite",
    "otherNames": null,
    "description": null,
    "isAnalysis": false,
    "isPrimitive": true,
    "isArchived": true,
    "materialTypeId": 23,
    "baseTypeId": 23,
    "materialType": {
      "id": 23,
      "parentMaterialType": {
        "id": 1
      }
    },
    "isPrivate": false,
    "analysis": {
      "percentageAnalysis": {
        "B2O3": "50.8000",
        "CaO": "27.3000",
        "loi": "21.9000"
      },
      "umfAnalysis": {
        "B2O3": "1.4988",
        "CaO": "1.0000",
        "SiO2Al2O3Ratio": "0.0000",
        "R2OTotal": "0.0000",
        "ROTotal": "1.0000"
      },
      "molPercentageAnalysis": {
        "B2O3": "59.9812",
        "CaO": "40.0188"
      },
      "formulaAnalysis": {
        "B2O3": "1.4988",
        "CaO": "1.0000"
      },
      "weight": "0.0000",
      "oxideWeight": "0.0000"
    }
  },
  {
    "id": 15436,
    "parentId": null,
    "name": "Tennessee #10 Ball Clay",
    "otherNames": null,
    "description": null,
    "isAnalysis": false,
    "isPrimitive": true,
    "isArchived": true,
    "materialTypeId": 13,
    "baseTypeId": 13,
    "materialType": {
      "id": 13,
      "parentMaterialType": {
        "id": 1
      }
    },
    "isPrivate": false,
    "analysis": {
      "percentageAnalysis": {
        "SiO2": "52.7938",
        "Al2O3": "30.8961",
        "Na2O": "0.5991",
        "K2O": "0.5994",
        "MgO": "0.3004",
        "CaO": "0.3993",
        "TiO2": "1.5005",
        "Fe2O3": "1.0113",
        "loi": "11.9000"
      },
      "umfAnalysis": {
        "SiO2": "28.7109",
        "Al2O3": "9.9015",
        "Na2O": "0.3159",
        "K2O": "0.2079",
        "MgO": "0.2435",
        "CaO": "0.2327",
        "TiO2": "0.6139",
        "Fe2O3": "0.2069",
        "SiO2Al2O3Ratio": "2.8997",
        "R2OTotal": "0.5238",
        "ROTotal": "0.4762"
      },
      "molPercentageAnalysis": {
        "SiO2": "71.0082",
        "Al2O3": "24.4884",
        "Na2O": "0.7812",
        "K2O": "0.5143",
        "MgO": "0.6023",
        "CaO": "0.5754",
        "TiO2": "1.5183",
        "Fe2O3": "0.5118"
      },
      "formulaAnalysis": {
        "SiO2": "2.8997",
        "Al2O3": "1.0000",
        "Na2O": "0.0319",
        "K2O": "0.0210",
        "MgO": "0.0246",
        "CaO": "0.0235",
        "TiO2": "0.0620",
        "Fe2O3": "0.0209"
      },
      "weight": "0.0000",
      "oxideWeight": "290.7418"
    }
  },
  {
    "id": 15432,
    "parentId": null,
    "name": "Superpax",
    "otherNames": null,
    "description": null,
    "isAnalysis": false,
    "isPrimitive": true,
    "isArchived": true,
    "materialTypeId": 29,
    "baseTypeId": 29,
    "materialType": {
      "id": 29,
      "parentMaterialType": {
        "id": 1
      }
    },
    "isPrivate": false,
    "analysis": {
      "percentageAnalysis": {
        "SiO2": "32.7779",
        "ZrO2": "67.2221",
        "loi": "0.0000"
      },
      "umfAnalysis": {
        "SiO2Al2O3Ratio": "0.0000",
        "R2OTotal": "0.0000",
        "ROTotal": "0.0000"
      },
      "molPercentageAnalysis": {
        "SiO2": "49.9997",
        "ZrO2": "50.0003"
      },
      "formulaAnalysis": {
        "SiO2": "1.0000",
        "ZrO2": "1.0000"
      },
      "weight": "183.2800",
      "oxideWeight": "183.3075"
    }
  },
  {
    "id": 15369,
    "parentId": null,
    "name": "Plastic Vitrox",
    "otherNames": null,
    "description": null,
    "isAnalysis": false,
    "isPrimitive": true,
    "isArchived": true,
    "materialTypeId": 20,
    "baseTypeId": 20,
    "materialType": {
      "id": 20,
      "parentMaterialType": {
        "id": 1
      }
    },
    "isPrivate": false,
    "analysis": {
      "percentageAnalysis": {
        "SiO2": "76.5000",
        "Al2O3": "12.7000",
        "Na2O": "0.9000",
        "K2O": "5.0000",
        "MgO": "0.5000",
        "CaO": "1.0000",
        "TiO2": "0.1000",
        "Fe2O3": "0.5000",
        "loi": "2.8000"
      },
      "umfAnalysis": {
        "SiO2": "13.0130",
        "Al2O3": "1.2731",
        "Na2O": "0.1484",
        "K2O": "0.5425",
        "MgO": "0.1268",
        "CaO": "0.1823",
        "TiO2": "0.0128",
        "Fe2O3": "0.0320",
        "SiO2Al2O3Ratio": "10.2218",
        "R2OTotal": "0.6909",
        "ROTotal": "0.3091"
      },
      "molPercentageAnalysis": {
        "SiO2": "84.8810",
        "Al2O3": "8.3040",
        "Na2O": "0.9681",
        "K2O": "3.5388",
        "MgO": "0.8271",
        "CaO": "1.1889",
        "TiO2": "0.0835",
        "Fe2O3": "0.2087"
      },
      "formulaAnalysis": {
        "SiO2": "10.2218",
        "Al2O3": "1.0000",
        "Na2O": "0.1166",
        "K2O": "0.4262",
        "MgO": "0.0996",
        "CaO": "0.1432",
        "TiO2": "0.0101",
        "Fe2O3": "0.0251"
      },
      "weight": "0.0000",
      "oxideWeight": "0.0000"
    }
  },
  {
    "id": 15470,
    "parentId": null,
    "name": "Minspar 200 Feldspar",
    "otherNames": null,
    "description": null,
    "isAnalysis": false,
    "isPrimitive": true,
    "isArchived": true,
    "materialTypeId": 20,
    "baseTypeId": 20,
    "materialType": {
      "id": 20,
      "parentMaterialType": {
        "id": 1
      }
    },
    "isPrivate": false,
    "analysis": {
      "percentageAnalysis": {
        "SiO2": "68.9053",
        "Al2O3": "18.5819",
        "Na2O": "6.5292",
        "K2O": "4.1181",
        "CaO": "1.5065",
        "Fe2O3": "0.0590",
        "loi": "0.3000"
      },
      "umfAnalysis": {
        "SiO2": "6.5185",
        "Al2O3": "1.0359",
        "Na2O": "0.5988",
        "K2O": "0.2485",
        "CaO": "0.1527",
        "Fe2O3": "0.0021",
        "SiO2Al2O3Ratio": "6.2926",
        "R2OTotal": "0.8473",
        "ROTotal": "0.1527"
      },
      "molPercentageAnalysis": {
        "SiO2": "76.1819",
        "Al2O3": "12.1066",
        "Na2O": "6.9981",
        "K2O": "2.9042",
        "CaO": "1.7846",
        "Fe2O3": "0.0245"
      },
      "formulaAnalysis": {
        "SiO2": "6.5185",
        "Al2O3": "1.0359",
        "Na2O": "0.5988",
        "K2O": "0.2485",
        "CaO": "0.1527",
        "Fe2O3": "0.0021"
      },
      "weight": "0.0000",
      "oxideWeight": "566.7070"
    }
  },
  {
    "id": 15323,
    "parentId": null,
    "name": "Lithium Carbonate",
    "otherNames": null,
    "description": null,
    "isAnalysis": false,
    "isPrimitive": true,
    "isArchived": true,
    "materialTypeId": 23,
    "baseTypeId": 23,
    "materialType": {
      "id": 23,
      "parentMaterialType": {
        "id": 1
      }
    },
    "isPrivate": false,
    "analysis": {
      "percentageAnalysis": {
        "Li2O": "40.7400",
        "loi": "59.2600"
      },
      "umfAnalysis": {
        "Li2O": "1.0000",
        "SiO2Al2O3Ratio": "0.0000",
        "R2OTotal": "1.0000",
        "ROTotal": "0.0000"
      },
      "molPercentageAnalysis": {
        "Li2O": "100.0000"
      },
      "formulaAnalysis": {
        "Li2O": "1.0000"
      },
      "weight": "0.0000",
      "oxideWeight": "29.8818"
    }
  },
  {
    "id": 15284,
    "parentId": null,
    "name": "Jackson Ball Clay",
    "otherNames": null,
    "description": null,
    "isAnalysis": false,
    "isPrimitive": true,
    "isArchived": true,
    "materialTypeId": 13,
    "baseTypeId": 13,
    "materialType": {
      "id": 13,
      "parentMaterialType": {
        "id": 1
      }
    },
    "isPrivate": false,
    "analysis": {
      "percentageAnalysis": {
        "SiO2": "54.3175",
        "Al2O3": "30.0990",
        "Na2O": "0.1994",
        "K2O": "0.8982",
        "MgO": "0.2986",
        "CaO": "0.1986",
        "TiO2": "2.4920",
        "Fe2O3": "0.7967",
        "loi": "10.7000"
      },
      "umfAnalysis": {
        "SiO2": "38.1392",
        "Al2O3": "12.4542",
        "Na2O": "0.1357",
        "K2O": "0.4023",
        "MgO": "0.3126",
        "CaO": "0.1494",
        "TiO2": "1.3164",
        "Fe2O3": "0.2105",
        "SiO2Al2O3Ratio": "3.0624",
        "R2OTotal": "0.5380",
        "ROTotal": "0.4620"
      },
      "molPercentageAnalysis": {
        "SiO2": "71.7978",
        "Al2O3": "23.4453",
        "Na2O": "0.2555",
        "K2O": "0.7573",
        "MgO": "0.5884",
        "CaO": "0.2813",
        "TiO2": "2.4781",
        "Fe2O3": "0.3962"
      },
      "formulaAnalysis": {
        "SiO2": "3.0624",
        "Al2O3": "1.0000",
        "Na2O": "0.0109",
        "K2O": "0.0323",
        "MgO": "0.0251",
        "CaO": "0.0120",
        "TiO2": "0.1057",
        "Fe2O3": "0.0169"
      },
      "weight": "0.0000",
      "oxideWeight": "302.5071"
    }
  },
  {
    "id": 15255,
    "parentId": null,
    "name": "Glomax",
    "otherNames": null,
    "description": null,
    "isAnalysis": false,
    "isPrimitive": true,
    "isArchived": true,
    "materialTypeId": 13,
    "baseTypeId": 13,
    "materialType": {
      "id": 13,
      "parentMaterialType": {
        "id": 1
      }
    },
    "isPrivate": false,
    "analysis": {
      "percentageAnalysis": {
        "SiO2": "53.1547",
        "Al2O3": "44.3955",
        "Na2O": "0.3000",
        "K2O": "0.4100",
        "CaO": "0.0500",
        "TiO2": "0.9399",
        "Fe2O3": "0.4199",
        "loi": "0.3800"
      },
      "umfAnalysis": {
        "SiO2": "87.7236",
        "Al2O3": "43.1763",
        "Na2O": "0.4800",
        "K2O": "0.4316",
        "CaO": "0.0884",
        "TiO2": "1.1670",
        "Fe2O3": "0.2607",
        "SiO2Al2O3Ratio": "2.0318",
        "R2OTotal": "0.9116",
        "ROTotal": "0.0884"
      },
      "molPercentageAnalysis": {
        "SiO2": "65.7955",
        "Al2O3": "32.3836",
        "Na2O": "0.3600",
        "K2O": "0.3237",
        "CaO": "0.0663",
        "TiO2": "0.8753",
        "Fe2O3": "0.1956"
      },
      "formulaAnalysis": {
        "SiO2": "2.0318",
        "Al2O3": "1.0000",
        "Na2O": "0.0111",
        "K2O": "0.0100",
        "CaO": "0.0020",
        "TiO2": "0.0270",
        "Fe2O3": "0.0060"
      },
      "weight": "0.0000",
      "oxideWeight": "0.0000"
    }
  },
  {
    "id": 15129,
    "parentId": null,
    "name": "Crocus martis",
    "otherNames": null,
    "description": null,
    "isAnalysis": false,
    "isPrimitive": true,
    "isArchived": true,
    "materialTypeId": 17,
    "baseTypeId": 17,
    "materialType": {
      "id": 17,
      "parentMaterialType": {
        "id": 1
      }
    },
    "isPrivate": false,
    "analysis": {
      "percentageAnalysis": {
        "FeO": "34.9751",
        "Fe2O3": "44.1449",
        "loi": "20.8800"
      },
      "umfAnalysis": {
        "FeO": "1.0000",
        "Fe2O3": "0.5679",
        "SiO2Al2O3Ratio": "0.0000",
        "R2OTotal": "0.0000",
        "ROTotal": "0.0000"
      },
      "molPercentageAnalysis": {
        "FeO": "63.7813",
        "Fe2O3": "36.2187"
      },
      "formulaAnalysis": {
        "FeO": "1.0000",
        "Fe2O3": "0.5679"
      },
      "weight": "304.0200",
      "oxideWeight": "286.2070"
    }
  },
  {
    "id": 15120,
    "parentId": null,
    "name": "Copper Carbonate",
    "otherNames": null,
    "description": null,
    "isAnalysis": false,
    "isPrimitive": true,
    "isArchived": true,
    "materialTypeId": 17,
    "baseTypeId": 17,
    "materialType": {
      "id": 17,
      "parentMaterialType": {
        "id": 1
      }
    },
    "isPrivate": false,
    "analysis": {
      "percentageAnalysis": {
        "CuO": "64.3800",
        "loi": "35.6200"
      },
      "umfAnalysis": {
        "SiO2Al2O3Ratio": "0.0000",
        "R2OTotal": "0.0000",
        "ROTotal": "0.0000"
      },
      "molPercentageAnalysis": {
        "CuO": "100.0000"
      },
      "formulaAnalysis": {
        "CuO": "1.0000"
      },
      "weight": "79.5400",
      "oxideWeight": "79.5454"
    }
  },
  {
    "id": 15088,
    "parentId": null,
    "name": "C & C  ball clay",
    "otherNames": null,
    "description": null,
    "isAnalysis": false,
    "isPrimitive": true,
    "isArchived": true,
    "materialTypeId": 13,
    "baseTypeId": 13,
    "materialType": {
      "id": 13,
      "parentMaterialType": {
        "id": 1
      }
    },
    "isPrivate": false,
    "analysis": {
      "percentageAnalysis": {
        "SiO2": "59.8301",
        "Al2O3": "26.2853",
        "Na2O": "0.1997",
        "K2O": "0.4104",
        "MgO": "0.1995",
        "CaO": "0.0998",
        "P2O5": "0.0183",
        "TiO2": "1.6389",
        "Fe2O3": "0.9180",
        "loi": "10.4000"
      },
      "umfAnalysis": {
        "SiO2": "69.5920",
        "Al2O3": "18.0171",
        "Na2O": "0.2252",
        "K2O": "0.3045",
        "MgO": "0.3459",
        "CaO": "0.1244",
        "P2O5": "0.0090",
        "TiO2": "1.4342",
        "Fe2O3": "0.4018",
        "SiO2Al2O3Ratio": "3.8626",
        "R2OTotal": "0.5297",
        "ROTotal": "0.4703"
      },
      "molPercentageAnalysis": {
        "SiO2": "76.9363",
        "Al2O3": "19.9185",
        "Na2O": "0.2489",
        "K2O": "0.3366",
        "MgO": "0.3824",
        "CaO": "0.1375",
        "P2O5": "0.0100",
        "TiO2": "1.5855",
        "Fe2O3": "0.4442"
      },
      "formulaAnalysis": {
        "SiO2": "3.8626",
        "Al2O3": "1.0000",
        "Na2O": "0.0125",
        "K2O": "0.0169",
        "MgO": "0.0192",
        "CaO": "0.0069",
        "P2O5": "0.0005",
        "TiO2": "0.0796",
        "Fe2O3": "0.0223"
      },
      "weight": "0.0000",
      "oxideWeight": "347.5601"
    }
  },
  {
    "id": 15082,
    "parentId": null,
    "name": "Borax",
    "otherNames": null,
    "description": null,
    "isAnalysis": false,
    "isPrimitive": true,
    "isArchived": true,
    "materialTypeId": 23,
    "baseTypeId": 23,
    "materialType": {
      "id": 23,
      "parentMaterialType": {
        "id": 1
      }
    },
    "isPrivate": false,
    "analysis": {
      "percentageAnalysis": {
        "B2O3": "36.5269",
        "Na2O": "16.2631",
        "loi": "47.2100"
      },
      "umfAnalysis": {
        "B2O3": "1.9995",
        "Na2O": "1.0000",
        "SiO2Al2O3Ratio": "0.0000",
        "R2OTotal": "1.0000",
        "ROTotal": "0.0000"
      },
      "molPercentageAnalysis": {
        "B2O3": "66.6610",
        "Na2O": "33.3390"
      },
      "formulaAnalysis": {
        "B2O3": "1.9995",
        "Na2O": "1.0000"
      },
      "weight": "0.0000",
      "oxideWeight": "0.0000"
    }
  },
  {
    "id": 20248,
    "parentId": null,
    "name": "Standard Porcelain China Clay",
    "otherNames": null,
    "description": null,
    "isAnalysis": false,
    "isPrimitive": true,
    "isArchived": false,
    "materialTypeId": 190,
    "baseTypeId": 110,
    "materialType": {
      "id": 190,
      "parentMaterialType": {
        "id": 110,
        "parentMaterialType": {
          "id": 100
        }
      }
    },
    "countryId": 77,
    "countryName": "United Kingdom",
    "isPrivate": false,
    "analysis": {
      "percentageAnalysis": {
        "SiO2": "48.0000",
        "Al2O3": "36.5000",
        "Na2O": "0.1000",
        "K2O": "1.6500",
        "MgO": "0.3000",
        "CaO": "0.0700",
        "TiO2": "0.0200",
        "Fe2O3": "0.6800",
        "loi": "12.5000"
      },
      "umfAnalysis": {
        "SiO2": "28.7137",
        "Al2O3": "12.8669",
        "Na2O": "0.0580",
        "K2O": "0.6296",
        "MgO": "0.2675",
        "CaO": "0.0449",
        "TiO2": "0.0090",
        "Fe2O3": "0.1531",
        "SiO2Al2O3Ratio": "2.2316",
        "R2OTotal": "0.6876",
        "ROTotal": "0.3124"
      },
      "molPercentageAnalysis": {
        "SiO2": "67.1781",
        "Al2O3": "30.1031",
        "Na2O": "0.1357",
        "K2O": "1.4730",
        "MgO": "0.6259",
        "CaO": "0.1050",
        "TiO2": "0.0211",
        "Fe2O3": "0.3581"
      },
      "formulaAnalysis": {
        "SiO2": "2.2316",
        "Al2O3": "1.0000",
        "Na2O": "0.0045",
        "K2O": "0.0489",
        "MgO": "0.0208",
        "CaO": "0.0035",
        "TiO2": "0.0007",
        "Fe2O3": "0.0119"
      },
      "weight": "278.7706",
      "oxideWeight": "243.9242"
    }
  },
  {
    "id": 20147,
    "parentId": null,
    "name": "Synthetic Cornish Stone",
    "otherNames": null,
    "description": null,
    "isAnalysis": false,
    "isPrimitive": true,
    "isArchived": false,
    "materialTypeId": 20,
    "baseTypeId": 20,
    "materialType": {
      "id": 20,
      "parentMaterialType": {
        "id": 1
      }
    },
    "countryId": 77,
    "countryName": "United Kingdom",
    "isPrivate": false,
    "analysis": {
      "percentageAnalysis": {
        "SiO2": "75.5000",
        "Al2O3": "14.5000",
        "Na2O": "3.7000",
        "K2O": "3.5000",
        "MgO": "0.0500",
        "CaO": "0.9000",
        "TiO2": "0.0300",
        "Fe2O3": "0.2500",
        "loi": "1.9000"
      },
      "umfAnalysis": {
        "SiO2": "11.0085",
        "Al2O3": "1.2459",
        "Na2O": "0.5230",
        "K2O": "0.3255",
        "MgO": "0.0109",
        "CaO": "0.1406",
        "TiO2": "0.0033",
        "Fe2O3": "0.0137",
        "SiO2Al2O3Ratio": "8.8358",
        "R2OTotal": "0.8485",
        "ROTotal": "0.1515"
      },
      "molPercentageAnalysis": {
        "SiO2": "82.9490",
        "Al2O3": "9.3878",
        "Na2O": "3.9408",
        "K2O": "2.4528",
        "MgO": "0.0819",
        "CaO": "1.0595",
        "TiO2": "0.0248",
        "Fe2O3": "0.1033"
      },
      "formulaAnalysis": {
        "SiO2": "11.0085",
        "Al2O3": "1.2459",
        "Na2O": "0.5230",
        "K2O": "0.3255",
        "MgO": "0.0109",
        "CaO": "0.1406",
        "TiO2": "0.0033",
        "Fe2O3": "0.0137"
      },
      "weight": "879.0324",
      "oxideWeight": "862.3307"
    }
  },
  {
    "id": 20127,
    "parentId": null,
    "name": "China Clay CC50 Puraflo",
    "otherNames": null,
    "description": null,
    "isAnalysis": false,
    "isPrimitive": true,
    "isArchived": false,
    "materialTypeId": 13,
    "baseTypeId": 13,
    "materialType": {
      "id": 13,
      "parentMaterialType": {
        "id": 1
      }
    },
    "countryId": 77,
    "countryName": "United Kingdom",
    "isPrivate": false,
    "analysis": {
      "percentageAnalysis": {
        "SiO2": "48.8000",
        "Al2O3": "35.4000",
        "Na2O": "0.2000",
        "K2O": "2.8000",
        "MgO": "0.2000",
        "CaO": "0.1000",
        "TiO2": "0.1000",
        "Fe2O3": "0.8000",
        "loi": "11.4000"
      },
      "umfAnalysis": {
        "SiO2": "20.4592",
        "Al2O3": "8.7459",
        "Na2O": "0.0813",
        "K2O": "0.7488",
        "MgO": "0.1250",
        "CaO": "0.0449",
        "TiO2": "0.0315",
        "Fe2O3": "0.1262",
        "SiO2Al2O3Ratio": "2.3393",
        "R2OTotal": "0.8301",
        "ROTotal": "0.1699"
      },
      "molPercentageAnalysis": {
        "SiO2": "67.3824",
        "Al2O3": "28.8046",
        "Na2O": "0.2677",
        "K2O": "2.4661",
        "MgO": "0.4117",
        "CaO": "0.1479",
        "TiO2": "0.1039",
        "Fe2O3": "0.4156"
      },
      "formulaAnalysis": {
        "SiO2": "2.3393",
        "Al2O3": "1.0000",
        "Na2O": "0.0093",
        "K2O": "0.0856",
        "MgO": "0.0143",
        "CaO": "0.0051",
        "TiO2": "0.0036",
        "Fe2O3": "0.0144"
      },
      "weight": "287.3753",
      "oxideWeight": "254.6145"
    }
  },
  {
    "id": 20126,
    "parentId": null,
    "name": "Hywite Superb Ball Clay",
    "otherNames": null,
    "description": null,
    "isAnalysis": false,
    "isPrimitive": true,
    "isArchived": false,
    "materialTypeId": 13,
    "baseTypeId": 13,
    "materialType": {
      "id": 13,
      "parentMaterialType": {
        "id": 1
      }
    },
    "countryId": 77,
    "countryName": "United Kingdom",
    "isPrivate": false,
    "analysis": {
      "percentageAnalysis": {
        "SiO2": "49.0000",
        "Al2O3": "33.0000",
        "Na2O": "0.2000",
        "K2O": "1.8000",
        "MgO": "0.3000",
        "CaO": "0.2000",
        "TiO2": "0.9000",
        "Fe2O3": "1.1000",
        "loi": "14.0000"
      },
      "umfAnalysis": {
        "SiO2": "24.4561",
        "Al2O3": "9.7059",
        "Na2O": "0.0968",
        "K2O": "0.5731",
        "MgO": "0.2232",
        "CaO": "0.1070",
        "TiO2": "0.3379",
        "Fe2O3": "0.2066",
        "SiO2Al2O3Ratio": "2.5197",
        "R2OTotal": "0.6698",
        "ROTotal": "0.3302"
      },
      "molPercentageAnalysis": {
        "SiO2": "68.4919",
        "Al2O3": "27.1825",
        "Na2O": "0.2710",
        "K2O": "1.6049",
        "MgO": "0.6251",
        "CaO": "0.2995",
        "TiO2": "0.9464",
        "Fe2O3": "0.5785"
      },
      "formulaAnalysis": {
        "SiO2": "2.5197",
        "Al2O3": "1.0000",
        "Na2O": "0.0100",
        "K2O": "0.0590",
        "MgO": "0.0230",
        "CaO": "0.0110",
        "TiO2": "0.0348",
        "Fe2O3": "0.0213"
      },
      "weight": "310.7691",
      "oxideWeight": "267.2614"
    }
  },
  {
    "id": 15858,
    "parentId": null,
    "name": "Hyplas 71 Ball clay",
    "otherNames": null,
    "description": null,
    "isAnalysis": false,
    "isPrimitive": true,
    "isArchived": true,
    "materialTypeId": 13,
    "baseTypeId": 13,
    "materialType": {
      "id": 13,
      "parentMaterialType": {
        "id": 1
      }
    },
    "countryId": 77,
    "countryName": "United Kingdom",
    "isPrivate": false,
    "analysis": {
      "percentageAnalysis": {
        "SiO2": "70.5000",
        "Al2O3": "18.7500",
        "Na2O": "0.3000",
        "K2O": "1.8000",
        "MgO": "0.3000",
        "CaO": "0.1000",
        "TiO2": "1.6000",
        "Fe2O3": "0.8000",
        "loi": "5.3000"
      },
      "umfAnalysis": {
        "SiO2": "35.3669",
        "Al2O3": "5.5430",
        "Na2O": "0.1459",
        "K2O": "0.5760",
        "MgO": "0.2244",
        "CaO": "0.0538",
        "TiO2": "0.6039",
        "Fe2O3": "0.1510",
        "SiO2Al2O3Ratio": "6.3805",
        "R2OTotal": "0.7219",
        "ROTotal": "0.2781"
      },
      "molPercentageAnalysis": {
        "SiO2": "82.8950",
        "Al2O3": "12.9919",
        "Na2O": "0.3420",
        "K2O": "1.3500",
        "MgO": "0.5259",
        "CaO": "0.1260",
        "TiO2": "1.4153",
        "Fe2O3": "0.3539"
      },
      "formulaAnalysis": {
        "SiO2": "6.3805",
        "Al2O3": "1.0000",
        "Na2O": "0.0263",
        "K2O": "0.1039",
        "MgO": "0.0405",
        "CaO": "0.0097",
        "TiO2": "0.1089",
        "Fe2O3": "0.0272"
      },
      "weight": "540.6338",
      "oxideWeight": "511.9802"
    }
  },
  {
    "id": 20088,
    "parentId": null,
    "name": "Blue Ball Clay Puraflo AK",
    "otherNames": null,
    "description": null,
    "isAnalysis": false,
    "isPrimitive": true,
    "isArchived": false,
    "materialTypeId": 13,
    "baseTypeId": 13,
    "materialType": {
      "id": 13,
      "parentMaterialType": {
        "id": 1
      }
    },
    "countryId": 77,
    "countryName": "United Kingdom",
    "isPrivate": false,
    "analysis": {
      "percentageAnalysis": {
        "SiO2": "50.0000",
        "Al2O3": "32.5000",
        "Na2O": "0.2000",
        "K2O": "1.8000",
        "MgO": "0.3000",
        "CaO": "0.2000",
        "TiO2": "1.0000",
        "Fe2O3": "1.1000",
        "loi": "12.6000"
      },
      "umfAnalysis": {
        "SiO2": "24.9552",
        "Al2O3": "9.5589",
        "Na2O": "0.0968",
        "K2O": "0.5731",
        "MgO": "0.2232",
        "CaO": "0.1070",
        "TiO2": "0.3755",
        "Fe2O3": "0.2066",
        "SiO2Al2O3Ratio": "2.6107",
        "R2OTotal": "0.6698",
        "ROTotal": "0.3302"
      },
      "molPercentageAnalysis": {
        "SiO2": "69.1354",
        "Al2O3": "26.4817",
        "Na2O": "0.2681",
        "K2O": "1.5876",
        "MgO": "0.6184",
        "CaO": "0.2963",
        "TiO2": "1.0402",
        "Fe2O3": "0.5723"
      },
      "formulaAnalysis": {
        "SiO2": "2.6107",
        "Al2O3": "1.0000",
        "Na2O": "0.0101",
        "K2O": "0.0600",
        "MgO": "0.0234",
        "CaO": "0.0112",
        "TiO2": "0.0393",
        "Fe2O3": "0.0216"
      },
      "weight": "312.6493",
      "oxideWeight": "273.2555"
    }
  },
  {
    "id": 20067,
    "parentId": null,
    "name": "Ulexite (Solargil)",
    "otherNames": null,
    "description": null,
    "isAnalysis": false,
    "isPrimitive": true,
    "isArchived": true,
    "materialTypeId": 23,
    "baseTypeId": 23,
    "materialType": {
      "id": 23,
      "parentMaterialType": {
        "id": 1
      }
    },
    "countryId": 75,
    "countryName": "France",
    "isPrivate": false,
    "analysis": {
      "percentageAnalysis": {
        "B2O3": "34.7068",
        "Na2O": "6.1832",
        "CaO": "11.2057",
        "loi": "47.9044"
      },
      "umfAnalysis": {
        "B2O3": "1.6640",
        "Na2O": "0.3330",
        "CaO": "0.6670",
        "SiO2Al2O3Ratio": "0.0000",
        "R2OTotal": "0.3330",
        "ROTotal": "0.6670"
      },
      "molPercentageAnalysis": {
        "B2O3": "62.4625",
        "Na2O": "12.5000",
        "CaO": "25.0375"
      },
      "formulaAnalysis": {
        "B2O3": "1.6640",
        "Na2O": "0.3330",
        "CaO": "0.6670"
      },
      "weight": "333.7900",
      "oxideWeight": "173.8900"
    }
  },
  {
    "id": 20089,
    "parentId": null,
    "name": "Ball Clay Hymod AT",
    "otherNames": null,
    "description": null,
    "isAnalysis": false,
    "isPrimitive": true,
    "isArchived": false,
    "materialTypeId": 13,
    "baseTypeId": 13,
    "materialType": {
      "id": 13,
      "parentMaterialType": {
        "id": 1
      }
    },
    "countryId": 77,
    "countryName": "United Kingdom",
    "isPrivate": false,
    "analysis": {
      "percentageAnalysis": {
        "SiO2": "54.0000",
        "Al2O3": "29.0000",
        "Na2O": "0.5000",
        "K2O": "3.1000",
        "MgO": "0.4000",
        "CaO": "0.3000",
        "TiO2": "1.2000",
        "Fe2O3": "2.3000",
        "loi": "8.5000"
      },
      "umfAnalysis": {
        "SiO2": "15.9769",
        "Al2O3": "5.0562",
        "Na2O": "0.1434",
        "K2O": "0.5851",
        "MgO": "0.1764",
        "CaO": "0.0951",
        "TiO2": "0.2671",
        "Fe2O3": "0.2560",
        "SiO2Al2O3Ratio": "3.1598",
        "R2OTotal": "0.7285",
        "ROTotal": "0.2715"
      },
      "molPercentageAnalysis": {
        "SiO2": "70.8312",
        "Al2O3": "22.4161",
        "Na2O": "0.6358",
        "K2O": "2.5937",
        "MgO": "0.7822",
        "CaO": "0.4216",
        "TiO2": "1.1842",
        "Fe2O3": "1.1351"
      },
      "formulaAnalysis": {
        "SiO2": "3.1598",
        "Al2O3": "1.0000",
        "Na2O": "0.0284",
        "K2O": "0.1157",
        "MgO": "0.0349",
        "CaO": "0.0188",
        "TiO2": "0.0528",
        "Fe2O3": "0.0506"
      },
      "weight": "348.8999",
      "oxideWeight": "319.2434"
    }
  },
  {
    "id": 20066,
    "parentId": null,
    "name": "Talc Special OO (Solargil)",
    "otherNames": null,
    "description": null,
    "isAnalysis": false,
    "isPrimitive": true,
    "isArchived": true,
    "materialTypeId": 23,
    "baseTypeId": 23,
    "materialType": {
      "id": 23,
      "parentMaterialType": {
        "id": 1
      }
    },
    "countryId": 75,
    "countryName": "France",
    "isPrivate": false,
    "analysis": {
      "percentageAnalysis": {
        "SiO2": "59.8902",
        "Al2O3": "1.6525",
        "MgO": "32.0080",
        "CaO": "0.9089",
        "Fe2O3": "1.2941",
        "loi": "4.2463"
      },
      "umfAnalysis": {
        "SiO2": "1.2300",
        "Al2O3": "0.0200",
        "MgO": "0.9800",
        "CaO": "0.0200",
        "Fe2O3": "0.0100",
        "SiO2Al2O3Ratio": "61.5000",
        "R2OTotal": "0.0000",
        "ROTotal": "1.0000"
      },
      "molPercentageAnalysis": {
        "SiO2": "54.4248",
        "Al2O3": "0.8850",
        "MgO": "43.3628",
        "CaO": "0.8850",
        "Fe2O3": "0.4425"
      },
      "formulaAnalysis": {
        "SiO2": "1.2300",
        "Al2O3": "0.0200",
        "MgO": "0.9800",
        "CaO": "0.0200",
        "Fe2O3": "0.0100"
      },
      "weight": "123.4000",
      "oxideWeight": "118.1601"
    }
  },
  {
    "id": 20065,
    "parentId": null,
    "name": "Talc 2C (Solargil)",
    "otherNames": null,
    "description": null,
    "isAnalysis": false,
    "isPrimitive": true,
    "isArchived": true,
    "materialTypeId": 23,
    "baseTypeId": 23,
    "materialType": {
      "id": 23,
      "parentMaterialType": {
        "id": 1
      }
    },
    "countryId": 75,
    "countryName": "France",
    "isPrivate": false,
    "analysis": {
      "percentageAnalysis": {
        "SiO2": "46.2927",
        "Al2O3": "9.7183",
        "MgO": "31.3725",
        "CaO": "0.8908",
        "Fe2O3": "1.2684",
        "loi": "10.4574"
      },
      "umfAnalysis": {
        "SiO2": "0.9700",
        "Al2O3": "0.1200",
        "MgO": "0.9800",
        "CaO": "0.0200",
        "Fe2O3": "0.0100",
        "SiO2Al2O3Ratio": "8.0833",
        "R2OTotal": "0.0000",
        "ROTotal": "1.0000"
      },
      "molPercentageAnalysis": {
        "SiO2": "46.1905",
        "Al2O3": "5.7143",
        "MgO": "46.6667",
        "CaO": "0.9524",
        "Fe2O3": "0.4762"
      },
      "formulaAnalysis": {
        "SiO2": "0.9700",
        "Al2O3": "0.1200",
        "MgO": "0.9800",
        "CaO": "0.0200",
        "Fe2O3": "0.0100"
      },
      "weight": "125.9000",
      "oxideWeight": "112.7341"
    }
  },
  {
    "id": 20064,
    "parentId": null,
    "name": "Néphéline syenite (Solargil)",
    "otherNames": null,
    "description": null,
    "isAnalysis": false,
    "isPrimitive": true,
    "isArchived": true,
    "materialTypeId": 20,
    "baseTypeId": 20,
    "materialType": {
      "id": 20,
      "parentMaterialType": {
        "id": 1
      }
    },
    "countryId": 75,
    "countryName": "France",
    "isPrivate": false,
    "analysis": {
      "percentageAnalysis": {
        "SiO2": "60.6375",
        "Al2O3": "23.0950",
        "Na2O": "10.2858",
        "K2O": "4.6475",
        "CaO": "0.5030",
        "loi": "0.8312"
      },
      "umfAnalysis": {
        "SiO2": "4.5000",
        "Al2O3": "1.0100",
        "Na2O": "0.7400",
        "K2O": "0.2200",
        "CaO": "0.0400",
        "SiO2Al2O3Ratio": "4.4554",
        "R2OTotal": "0.9600",
        "ROTotal": "0.0400"
      },
      "molPercentageAnalysis": {
        "SiO2": "69.1244",
        "Al2O3": "15.5146",
        "Na2O": "11.3671",
        "K2O": "3.3794",
        "CaO": "0.6144"
      },
      "formulaAnalysis": {
        "SiO2": "4.5000",
        "Al2O3": "1.0100",
        "Na2O": "0.7400",
        "K2O": "0.2200",
        "CaO": "0.0400"
      },
      "weight": "445.9000",
      "oxideWeight": "442.1938"
    }
  },
  {
    "id": 20063,
    "parentId": null,
    "name": "Molochite (kaolin calc.) (Solargil)",
    "otherNames": null,
    "description": null,
    "isAnalysis": false,
    "isPrimitive": true,
    "isArchived": true,
    "materialTypeId": 13,
    "baseTypeId": 13,
    "materialType": {
      "id": 13,
      "parentMaterialType": {
        "id": 1
      }
    },
    "countryId": 75,
    "countryName": "France",
    "isPrivate": false,
    "analysis": {
      "percentageAnalysis": {
        "SiO2": "54.8502",
        "Al2O3": "42.8930",
        "K2O": "1.5851",
        "Fe2O3": "0.6718",
        "loi": "0.0000"
      },
      "umfAnalysis": {
        "SiO2": "54.2500",
        "Al2O3": "25.0000",
        "K2O": "1.0000",
        "Fe2O3": "0.2500",
        "SiO2Al2O3Ratio": "2.1700",
        "R2OTotal": "1.0000",
        "ROTotal": "0.0000"
      },
      "molPercentageAnalysis": {
        "SiO2": "67.3913",
        "Al2O3": "31.0559",
        "K2O": "1.2422",
        "Fe2O3": "0.3106"
      },
      "formulaAnalysis": {
        "SiO2": "2.1700",
        "Al2O3": "1.0000",
        "K2O": "0.0400",
        "Fe2O3": "0.0100"
      },
      "weight": "237.1000",
      "oxideWeight": "237.7102"
    }
  },
  {
    "id": 20062,
    "parentId": null,
    "name": "Kaolin pulvérisé (Solargil)",
    "otherNames": null,
    "description": null,
    "isAnalysis": false,
    "isPrimitive": true,
    "isArchived": true,
    "materialTypeId": 13,
    "baseTypeId": 13,
    "materialType": {
      "id": 13,
      "parentMaterialType": {
        "id": 1
      }
    },
    "countryId": 75,
    "countryName": "France",
    "isPrivate": false,
    "analysis": {
      "percentageAnalysis": {
        "SiO2": "47.0424",
        "Al2O3": "37.8334",
        "Na2O": "0.2300",
        "K2O": "1.0486",
        "CaO": "0.4162",
        "Fe2O3": "1.1851",
        "loi": "12.2444"
      },
      "umfAnalysis": {
        "SiO2": "35.1667",
        "Al2O3": "16.6667",
        "Na2O": "0.1667",
        "K2O": "0.5000",
        "CaO": "0.3333",
        "Fe2O3": "0.3333",
        "SiO2Al2O3Ratio": "2.1100",
        "R2OTotal": "0.6667",
        "ROTotal": "0.3333"
      },
      "molPercentageAnalysis": {
        "SiO2": "66.1442",
        "Al2O3": "31.3480",
        "Na2O": "0.3135",
        "K2O": "0.9404",
        "CaO": "0.6270",
        "Fe2O3": "0.6270"
      },
      "formulaAnalysis": {
        "SiO2": "2.1100",
        "Al2O3": "1.0000",
        "Na2O": "0.0100",
        "K2O": "0.0300",
        "CaO": "0.0200",
        "Fe2O3": "0.0200"
      },
      "weight": "269.5000",
      "oxideWeight": "236.5013"
    }
  },
  {
    "id": 20061,
    "parentId": null,
    "name": "Gerstley Borate (Solargil)",
    "otherNames": null,
    "description": null,
    "isAnalysis": false,
    "isPrimitive": true,
    "isArchived": true,
    "materialTypeId": 23,
    "baseTypeId": 23,
    "materialType": {
      "id": 23,
      "parentMaterialType": {
        "id": 1
      }
    },
    "countryId": 75,
    "countryName": "France",
    "isPrivate": false,
    "analysis": {
      "percentageAnalysis": {
        "SiO2": "14.7837",
        "Al2O3": "1.0240",
        "B2O3": "26.5685",
        "K2O": "5.6759",
        "MgO": "3.4405",
        "CaO": "19.4291",
        "loi": "29.0784"
      },
      "umfAnalysis": {
        "SiO2": "0.5000",
        "Al2O3": "0.0204",
        "B2O3": "0.7755",
        "K2O": "0.1224",
        "MgO": "0.1735",
        "CaO": "0.7041",
        "SiO2Al2O3Ratio": "24.5000",
        "R2OTotal": "0.1224",
        "ROTotal": "0.8776"
      },
      "molPercentageAnalysis": {
        "SiO2": "21.7778",
        "Al2O3": "0.8889",
        "B2O3": "33.7778",
        "K2O": "5.3333",
        "MgO": "7.5556",
        "CaO": "30.6667"
      },
      "formulaAnalysis": {
        "SiO2": "0.4900",
        "Al2O3": "0.0200",
        "B2O3": "0.7600",
        "K2O": "0.1200",
        "MgO": "0.1700",
        "CaO": "0.6900"
      },
      "weight": "199.1500",
      "oxideWeight": "141.2404"
    }
  },
  {
    "id": 20060,
    "parentId": null,
    "name": "FR9 Fritte au zircon (Solargil)",
    "otherNames": null,
    "description": null,
    "isAnalysis": false,
    "isPrimitive": true,
    "isArchived": true,
    "materialTypeId": 26,
    "baseTypeId": 26,
    "materialType": {
      "id": 26,
      "parentMaterialType": {
        "id": 1
      }
    },
    "countryId": 75,
    "countryName": "France",
    "isPrivate": false,
    "analysis": {
      "percentageAnalysis": {
        "SiO2": "46.3524",
        "Al2O3": "13.1096",
        "B2O3": "8.0091",
        "Na2O": "5.0330",
        "K2O": "5.0995",
        "CaO": "6.0716",
        "ZrO2": "8.3386",
        "ZnO": "7.9862",
        "loi": "0.0000"
      },
      "umfAnalysis": {
        "SiO2": "2.2574",
        "Al2O3": "0.3762",
        "B2O3": "0.3366",
        "Na2O": "0.2376",
        "K2O": "0.1584",
        "CaO": "0.3168",
        "ZrO2": "0.1980",
        "ZnO": "0.2871",
        "SiO2Al2O3Ratio": "6.0000",
        "R2OTotal": "0.3960",
        "ROTotal": "0.6040"
      },
      "molPercentageAnalysis": {
        "SiO2": "54.1568",
        "Al2O3": "9.0261",
        "B2O3": "8.0760",
        "Na2O": "5.7007",
        "K2O": "3.8005",
        "CaO": "7.6010",
        "ZrO2": "4.7506",
        "ZnO": "6.8884"
      },
      "formulaAnalysis": {
        "SiO2": "2.2800",
        "Al2O3": "0.3800",
        "B2O3": "0.3400",
        "Na2O": "0.2400",
        "K2O": "0.1600",
        "CaO": "0.3200",
        "ZrO2": "0.2000",
        "ZnO": "0.2900"
      },
      "weight": "295.0000",
      "oxideWeight": "295.5484"
    }
  },
  {
    "id": 20059,
    "parentId": null,
    "name": "FR8 fritte boro-calcique (Solargil)",
    "otherNames": null,
    "description": null,
    "isAnalysis": false,
    "isPrimitive": true,
    "isArchived": true,
    "materialTypeId": 26,
    "baseTypeId": 26,
    "materialType": {
      "id": 26,
      "parentMaterialType": {
        "id": 1
      }
    },
    "countryId": 75,
    "countryName": "France",
    "isPrivate": false,
    "analysis": {
      "percentageAnalysis": {
        "SiO2": "49.5051",
        "Al2O3": "1.4401",
        "B2O3": "19.9944",
        "Na2O": "6.1279",
        "MgO": "2.0873",
        "CaO": "17.9531",
        "loi": "2.8921"
      },
      "umfAnalysis": {
        "SiO2": "1.7500",
        "Al2O3": "0.0300",
        "B2O3": "0.6100",
        "Na2O": "0.2100",
        "MgO": "0.1100",
        "CaO": "0.6800",
        "SiO2Al2O3Ratio": "58.3333",
        "R2OTotal": "0.2100",
        "ROTotal": "0.7900"
      },
      "molPercentageAnalysis": {
        "SiO2": "51.6224",
        "Al2O3": "0.8850",
        "B2O3": "17.9941",
        "Na2O": "6.1947",
        "MgO": "3.2448",
        "CaO": "20.0590"
      },
      "formulaAnalysis": {
        "SiO2": "1.7500",
        "Al2O3": "0.0300",
        "B2O3": "0.6100",
        "Na2O": "0.2100",
        "MgO": "0.1100",
        "CaO": "0.6800"
      },
      "weight": "212.4000",
      "oxideWeight": "206.2572"
    }
  },
  {
    "id": 20058,
    "parentId": null,
    "name": "FR7 fritte boro-alcaline (Solargil)",
    "otherNames": null,
    "description": null,
    "isAnalysis": false,
    "isPrimitive": true,
    "isArchived": true,
    "materialTypeId": 26,
    "baseTypeId": 26,
    "materialType": {
      "id": 26,
      "parentMaterialType": {
        "id": 1
      }
    },
    "countryId": 75,
    "countryName": "France",
    "isPrivate": false,
    "analysis": {
      "percentageAnalysis": {
        "SiO2": "44.0173",
        "Al2O3": "5.9974",
        "B2O3": "29.9686",
        "Na2O": "9.9427",
        "K2O": "10.0739",
        "loi": "0.0000"
      },
      "umfAnalysis": {
        "SiO2": "2.7400",
        "Al2O3": "0.2200",
        "B2O3": "1.6100",
        "Na2O": "0.6000",
        "K2O": "0.4000",
        "SiO2Al2O3Ratio": "12.4545",
        "R2OTotal": "1.0000",
        "ROTotal": "0.0000"
      },
      "molPercentageAnalysis": {
        "SiO2": "49.1921",
        "Al2O3": "3.9497",
        "B2O3": "28.9048",
        "Na2O": "10.7720",
        "K2O": "7.1813"
      },
      "formulaAnalysis": {
        "SiO2": "2.7400",
        "Al2O3": "0.2200",
        "B2O3": "1.6100",
        "Na2O": "0.6000",
        "K2O": "0.4000"
      },
      "weight": "373.8000",
      "oxideWeight": "374.0183"
    }
  },
  {
    "id": 20057,
    "parentId": null,
    "name": "FR6 fritte alcaline craquelée (Solargil)",
    "otherNames": null,
    "description": null,
    "isAnalysis": false,
    "isPrimitive": true,
    "isArchived": true,
    "materialTypeId": 26,
    "baseTypeId": 26,
    "materialType": {
      "id": 26,
      "parentMaterialType": {
        "id": 1
      }
    },
    "countryId": 75,
    "countryName": "France",
    "isPrivate": false,
    "analysis": {
      "percentageAnalysis": {
        "SiO2": "43.0747",
        "Al2O3": "10.8927",
        "B2O3": "5.0889",
        "Na2O": "5.0531",
        "K2O": "5.0316",
        "CaO": "0.9459",
        "BaO": "2.1553",
        "Fe2O3": "1.7958",
        "PbO": "25.7273",
        "loi": "0.2348"
      },
